Repository: elenamessinese/mic-pba1

# mic-pba1

This repository contains the experimental data and processed outputs associated with the study **"Investigation of Microbially Influenced Corrosion Mechanism by Acid Producing Bacteria in Marine Environments"**.

The dataset supports the analysis of **microbially influenced corrosion (MIC)** of AH36 carbon steel exposed to the acid-producing bacterium **Photobacterium A1 (PBA1)** under anaerobic artificial seawater conditions. The repository includes biofilm imaging, surface topography, electrochemical measurements, mass-loss data, nuclear magnetic resonance spectroscopy, and scanning electron microscopy with elemental analysis.

## Experimental overview

The repository compares three experimental conditions:

| Condition | Description |
|---|---|
| **Sterile static control** | Anaerobic artificial seawater without PBA1 |
| **Biotic static** | Anaerobic artificial seawater inoculated with PBA1, without nutrient replenishment |
| **Biotic flow** | Anaerobic artificial seawater inoculated with PBA1, with continuous nutrient replenishment |

The flow condition used a testing-cell volume of 75 mL continuously replenished from an external deoxygenated artificial seawater reservoir at 0.35 mL/min.

## Repository structure

```text
mic-pba1-main/
├── CFLM Analysis/
├── CLM Analysis/
│   ├── Abiotic/
│   ├── Biotic Static/
│   └── Biotic Flow/
├── EIS-PDP-LPR Analysis/
│   ├── Sample-Abiotic-Static/
│   └── Sample-Static-Biotic/
├── Mass Loss Analysis/
├── NMR Analysis/
└── SEM-EDS Analysis/
    ├── EDS Analysis/
    └── SEM Analysis/
```

## Folder descriptions

| Folder | Contents | Purpose |
|---|---|---|
| **CFLM Analysis** | Fluorescence confocal laser microscopy images, segmentation workbooks, and bacterial feature plots | Supports the analysis of PBA1 biofilm morphology and surface coverage |
| **CLM Analysis** | Confocal laser microscopy optical images, laser topography maps, 3D maps, line profiles, and localized corrosion summaries | Supports the analysis of localized corrosion depth and average localized penetration-rate estimates |
| **EIS-PDP-LPR Analysis** | Raw and processed electrochemical files for electrochemical impedance spectroscopy, potentiodynamic polarization, and linear polarization resistance | Supports time-resolved electrochemical characterization of sterile and PBA1-inoculated static systems |
| **Mass Loss Analysis** | Mass-loss corrosion-rate plots and statistical summary workbooks | Supports average uniform corrosion-rate calculations from coupon mass loss |
| **NMR Analysis** | Nuclear magnetic resonance spectrum and supporting document | Supports identification of organic acids produced by PBA1 during anaerobic fermentation |
| **SEM-EDS Analysis** | Scanning electron microscopy images, metadata text files, energy dispersive X-ray spectroscopy reports, and summary image | Supports biofilm, corrosion-product, surface morphology, and elemental characterization |

## Key processed outputs

### Biofilm morphology and fluorescence imaging

- `CFLM Analysis/CFLM-BACTERIAL-ANALYSIS.xlsx`
- `CFLM Analysis/CFLM-INFECTION-ANALYSIS.xlsx`
- `CFLM Analysis/CFLM_BACTERIA_PROPERTIES.png`
- `CFLM Analysis/CFLM_BACTERIA_AREA.png`
- `CFLM Analysis/CFLM_BACTERIA_CIRCULARITY.png`
- `CFLM Analysis/CFLM_BACTERIA_ROUNDNESS.png`

### Localized corrosion analysis

- `CLM Analysis/CLM_LOC_CORR_DEPTH.xlsx`
- `CLM Analysis/CLM_LOC_CORR_CR.xlsx`
- `CLM Analysis/CLM_LOC_CORR_DEPTH.png`
- `CLM Analysis/CLM_LOC_CORR_CR.png`
- `CLM Analysis/CLM_LOC_CORR_PROFILE.png`

Condition-specific confocal laser microscopy images and profiles are stored in:

- `CLM Analysis/Abiotic/`
- `CLM Analysis/Biotic Static/`
- `CLM Analysis/Biotic Flow/`

### Electrochemical analysis

- `EIS-PDP-LPR Analysis/EIS FITTING SUMMARY.xlsx`
- `EIS-PDP-LPR Analysis/PDP FITTING SUMMARY.xlsx`
- `EIS-PDP-LPR Analysis/EIS SPECTRA.png`
- `EIS-PDP-LPR Analysis/PDP-LPR ANALYSIS.png`

Raw and processed electrochemical files are organized by condition:

- `EIS-PDP-LPR Analysis/Sample-Abiotic-Static/`
- `EIS-PDP-LPR Analysis/Sample-Static-Biotic/`

Each condition contains files for:

- **Electrochemical impedance spectroscopy (EIS)**
- **Linear polarization resistance (LPR)**
- **Potentiodynamic polarization (PDP)**

Raw Bio-Logic `.mpr` files are provided together with extracted `.txt` files and fitting reports when available.

## File formats

| Extension | Description |
|---|---|
| `.xlsx` | Processed datasets, summary statistics, and analysis workbooks |
| `.png`, `.jpg`, `.tif` | Image outputs from microscopy, topography, and plotted analyses |
| `.txt` | Extracted electrochemical data and microscopy metadata |
| `.mpr` | Raw Bio-Logic electrochemical acquisition files |
| `.pdf` | Electrochemical fitting reports |
| `.docx` | Supporting analysis notes and reports |

File: EIS-PDP-LPR Analysis/Sample-Abiotic-Static/EIS/Analysis/Abiotic-Static-100ml-C1_02_PEIS_04.txt
freq/Hz	Re(Z)/Ohm	Im(Z)/Ohm	
1.0000186E+006	4.7447216E+001	-4.4235692E+000
7.9201306E+005	2.6809118E+001	7.9491701E+000
6.2729181E+005	1.5082176E+001	7.8471127E+000
4.9682675E+005	1.0842026E+001	5.8609471E+000
3.9349206E+005	8.7624874E+000	3.0283809E+000
3.1165566E+005	8.6088409E+000	1.5202335E+000
2.4683603E+005	8.1703978E+000	9.3698472E-001
1.9549808E+005	8.1019764E+000	4.0330431E-001
1.5483967E+005	7.9885945E+000	1.6790803E-001
1.2263398E+005	7.9038587E+000	6.6786855E-002
9.7127375E+004	7.9384036E+000	2.0985186E-002
7.6928070E+004	7.9153156E+000	2.6917956E-003
6.0922656E+004	7.8782215E+000	-1.5344058E-001
4.8257496E+004	7.9136868E+000	-1.5492950E-001
3.8218152E+004	7.9403672E+000	-2.0295684E-001
3.0266480E+004	7.9669099E+000	-2.1019305E-001
2.3975652E+004	7.9866004E+000	-2.4576551E-001
1.8983816E+004	8.0125380E+000	-3.2884425E-001
1.5040452E+004	8.0505037E+000	-3.5919753E-001
1.1913597E+004	8.0653591E+000	-4.7021613E-001
9.4694131E+003	8.0855646E+000	-5.3484368E-001
7.4693374E+003	8.1717691E+000	-6.1160368E-001
5.9317129E+003	8.2002220E+000	-7.5218582E-001
4.6864995E+003	8.2769260E+000	-8.8034129E-001
3.7111875E+003	8.3337574E+000	-1.0435214E+000
2.9409409E+003	8.3790493E+000	-1.2622024E+000
2.3277656E+003	8.4677477E+000	-1.4792831E+000
1.8432308E+003	8.5791626E+000	-1.7586086E+000
1.4604670E+003	8.6556845E+000	-2.1323845E+000
1.1568507E+003	8.7672634E+000	-2.5522597E+000
9.1646613E+002	8.9054899E+000	-3.0870256E+000
7.2616199E+002	9.0298223E+000	-3.7383087E+000
5.7444849E+002	9.1803379E+000	-4.5314255E+000
4.5514566E+002	9.3700609E+000	-5.5514507E+000
3.6057690E+002	9.5682068E+000	-6.7748537E+000
2.8545676E+002	9.7890377E+000	-8.3320971E+000
2.2623071E+002	1.0087868E+001	-1.0231859E+001
1.7914014E+002	1.0400126E+001	-1.2662932E+001
1.4186119E+002	1.0849024E+001	-1.5591356E+001
1.1233657E+002	1.1377888E+001	-1.9306149E+001
8.9003166E+001	1.2069755E+001	-2.3869696E+001
7.0473572E+001	1.2938858E+001	-2.9534081E+001
5.5803570E+001	1.4038596E+001	-3.6480915E+001
4.4221699E+001	1.5279186E+001	-4.5035103E+001
3.5011204E+001	1.7078594E+001	-5.5644611E+001
2.7703901E+001	1.9210201E+001	-6.8765518E+001
2.1976093E+001	2.1938072E+001	-8.4660355E+001
1.7386868E+001	2.5648815E+001	-1.0475913E+002
1.3786764E+001	2.9996229E+001	-1.2895125E+002
1.0911310E+001	3.5582024E+001	-1.5910603E+002
8.6421471E+000	4.3113281E+001	-1.9614795E+002
6.8410683E+000	5.2368454E+001	-2.4116446E+002
5.4253473E+000	6.5109726E+001	-2.9628687E+002
4.2925820E+000	8.1452705E+001	-3.6320700E+002
3.4041395E+000	1.0156322E+002	-4.4494662E+002
2.6958246E+000	1.2877127E+002	-5.4549323E+002
2.1322324E+000	1.6262953E+002	-6.6769257E+002
1.6910175E+000	2.0826851E+002	-8.1462195E+002
1.3384447E+000	2.6774860E+002	-9.9298340E+002
1.0588914E+000	3.4558426E+002	-1.2067832E+003
8.3951187E-001	4.4636572E+002	-1.4613456E+003
6.6517669E-001	5.8054742E+002	-1.7641367E+003
5.2644879E-001	7.5832928E+002	-2.1231077E+003
4.1680005E-001	9.9233282E+002	-2.5399163E+003
3.3058986E-001	1.2942295E+003	-3.0143311E+003
2.6137504E-001	1.6945482E+003	-3.5550471E+003
2.0703043E-001	2.2076091E+003	-4.1442393E+003
1.6422132E-001	2.8521387E+003	-4.7624736E+003
1.3006528E-001	3.6581841E+003	-5.3931177E+003
1.0285021E-001	4.6345366E+003	-5.9938882E+003
8.1555218E-002	5.7646499E+003	-6.5085347E+003
6.4658560E-002	7.0277754E+003	-6.9023594E+003
5.1140975E-002	8.4065156E+003	-7.1307671E+003
4.0509921E-002	9.8103359E+003	-7.1795928E+003
3.2105546E-002	1.1193014E+004	-7.0452544E+003
2.5420560E-002	1.2493484E+004	-6.7452402E+003
2.0148762E-002	1.3688037E+004	-6.3436465E+003
1.5956154E-002	1.4743293E+004	-5.8573584E+003
1.2632408E-002	1.5647454E+004	-5.3224819E+003
1.0003781E-002	1.6472492E+004	-4.8130220E+003

File: EIS-PDP-LPR Analysis/Sample-Abiotic-Static/EIS/Analysis/Abiotic-Static-100ml-C1_02_PEIS_08.txt
freq/Hz	Re(Z)/Ohm	Im(Z)/Ohm	
1.0000186E+006	5.1309509E+001	-5.5069695E+000
7.9201306E+005	2.5912876E+001	7.0720229E+000
6.2729181E+005	1.6270592E+001	8.7241201E+000
4.9682675E+005	1.0787724E+001	5.2924948E+000
3.9349206E+005	8.9706392E+000	2.9566214E+000
3.1165566E+005	8.3689203E+000	1.5513095E+000
2.4683603E+005	8.2434168E+000	7.6512057E-001
1.9549808E+005	8.1335535E+000	3.9722833E-001
1.5483967E+005	8.0878401E+000	2.8429618E-001
1.2263398E+005	7.9200630E+000	8.3509773E-002
9.7127375E+004	7.9353704E+000	7.2923504E-002
7.6928070E+004	7.9356852E+000	-5.8348779E-002
6.0922656E+004	7.9514470E+000	-4.2943548E-002
4.8257496E+004	7.9224696E+000	-1.2426911E-001
3.8218152E+004	7.9984274E+000	-1.5640822E-001
3.0266480E+004	7.9911995E+000	-1.9125620E-001
2.3975652E+004	8.0132284E+000	-2.3081405E-001
1.8983816E+004	8.0410328E+000	-2.6325426E-001
1.5040452E+004	8.0518351E+000	-3.2554284E-001
1.1913597E+004	8.0874062E+000	-4.0220302E-001
9.4694131E+003	8.1117735E+000	-4.2986897E-001
7.4693374E+003	8.1335783E+000	-5.3597546E-001
5.9317129E+003	8.1892548E+000	-6.1106426E-001
4.6864995E+003	8.1997118E+000	-7.2824031E-001
3.7111875E+003	8.2640963E+000	-8.9478171E-001
2.9409409E+003	8.3070250E+000	-1.0826354E+000
2.3277656E+003	8.3801804E+000	-1.2767204E+000
1.8432308E+003	8.4391260E+000	-1.5433731E+000
1.4604670E+003	8.5273371E+000	-1.9007549E+000
1.1568507E+003	8.6295776E+000	-2.2589486E+000
9.1646613E+002	8.6878748E+000	-2.7567248E+000
7.2616199E+002	8.7985029E+000	-3.3852599E+000
5.7444849E+002	8.8957319E+000	-4.1332493E+000
4.5514566E+002	9.0375853E+000	-5.0857644E+000
3.6057690E+002	9.1925049E+000	-6.2245998E+000
2.8545676E+002	9.3890371E+000	-7.7352462E+000
2.2623071E+002	9.6156187E+000	-9.5586338E+000
1.7914014E+002	9.8580208E+000	-1.1894278E+001
1.4186119E+002	1.0274097E+001	-1.4693641E+001
1.1233657E+002	1.0692330E+001	-1.8230356E+001
8.9003166E+001	1.1196070E+001	-2.2506422E+001
7.0473572E+001	1.1879320E+001	-2.7932383E+001
5.5803570E+001	1.2738496E+001	-3.4756374E+001
4.4221699E+001	1.3829618E+001	-4.3000771E+001
3.5011204E+001	1.5214419E+001	-5.3159729E+001
2.7703901E+001	1.6982773E+001	-6.6153831E+001
2.1976093E+001	1.9297279E+001	-8.1896225E+001
1.7386868E+001	2.2199457E+001	-1.0172454E+002
1.3786764E+001	2.5596739E+001	-1.2563596E+002
1.0911310E+001	3.0757032E+001	-1.5598534E+002
8.6421471E+000	3.6384148E+001	-1.9257275E+002
6.8410683E+000	4.4041668E+001	-2.3800713E+002
5.4253473E+000	5.3912342E+001	-2.9362781E+002
4.2925820E+000	6.6447693E+001	-3.6350946E+002
3.4041395E+000	8.3217369E+001	-4.4763342E+002
2.6958246E+000	1.0477941E+002	-5.5114124E+002
2.1322324E+000	1.3272574E+002	-6.7912341E+002
1.6910175E+000	1.7017857E+002	-8.3391846E+002
1.3384447E+000	2.1724789E+002	-1.0244026E+003
1.0588914E+000	2.8155325E+002	-1.2589543E+003
8.3951187E-001	3.6236975E+002	-1.5381636E+003
6.6517669E-001	4.7138425E+002	-1.8775146E+003
5.2644879E-001	6.2033527E+002	-2.2880210E+003
4.1680005E-001	8.1235901E+002	-2.7828955E+003
3.3058986E-001	1.0702050E+003	-3.3591316E+003
2.6137504E-001	1.4187352E+003	-4.0496914E+003
2.0703043E-001	1.8772056E+003	-4.8451279E+003
1.6422132E-001	2.4799048E+003	-5.7477832E+003
1.3006528E-001	3.2688096E+003	-6.7526167E+003
1.0285021E-001	4.3003750E+003	-7.8440337E+003
8.1555218E-002	5.5866128E+003	-8.9630771E+003
6.4658560E-002	7.1715928E+003	-1.0055708E+004
5.1140975E-002	9.0770752E+003	-1.1049274E+004
4.0509921E-002	1.1254255E+004	-1.1825445E+004
3.2105546E-002	1.3622944E+004	-1.2300223E+004
2.5420560E-002	1.6098946E+004	-1.2424886E+004
2.0148762E-002	1.8530523E+004	-1.2195825E+004
1.5956154E-002	2.0847738E+004	-1.1652750E+004
1.2632408E-002	2.2936654E+004	-1.0844416E+004
1.0003781E-002	2.4747041E+004	-9.8731211E+003

File: EIS-PDP-LPR Analysis/Sample-Abiotic-Static/EIS/Analysis/Abiotic-Static-100ml-C1_02_PEIS_12.txt
freq/Hz	Re(Z)/Ohm	Im(Z)/Ohm	
1.0000186E+006	5.3875134E+001	-5.4474664E+000
7.9201306E+005	2.6856739E+001	6.8789239E+000
6.2729181E+005	1.5709111E+001	8.9257631E+000
4.9682675E+005	1.0996295E+001	5.2776403E+000
3.9349206E+005	9.3789511E+000	2.9437752E+000
3.1165566E+005	8.4936304E+000	1.5134411E+000
2.4683603E+005	8.3631363E+000	7.8047472E-001
1.9549808E+005	8.0737839E+000	4.1883755E-001
1.5483967E+005	8.0748053E+000	2.9881683E-001
1.2263398E+005	8.1645813E+000	1.2480206E-001
9.7127375E+004	7.9570060E+000	1.2480534E-003
7.6928070E+004	8.0314341E+000	-4.6029143E-002
6.0922656E+004	7.9904537E+000	-7.8349337E-002
4.8257496E+004	8.0178356E+000	-1.2959978E-001
3.8218152E+004	7.9975166E+000	-1.6055211E-001
3.0266480E+004	8.0197792E+000	-1.6843581E-001
2.3975652E+004	8.0584993E+000	-2.0118321E-001
1.8983816E+004	8.0493746E+000	-2.5344265E-001
1.5040452E+004	8.0805702E+000	-2.9292905E-001
1.1913597E+004	8.1120768E+000	-3.1636783E-001
9.4694131E+003	8.1372032E+000	-4.0025076E-001
7.4693374E+003	8.1713381E+000	-4.8770893E-001
5.9317129E+003	8.1989861E+000	-5.5318618E-001
4.6864995E+003	8.2278042E+000	-6.7805243E-001
3.7111875E+003	8.2696009E+000	-7.9760325E-001
2.9409409E+003	8.3284559E+000	-9.3132693E-001
2.3277656E+003	8.3709822E+000	-1.1574576E+000
1.8432308E+003	8.4361925E+000	-1.3886800E+000
1.4604670E+003	8.4930735E+000	-1.6743591E+000
1.1568507E+003	8.5805788E+000	-2.0408661E+000
9.1646613E+002	8.6631498E+000	-2.4788506E+000
7.2616199E+002	8.7605181E+000	-3.0179811E+000
5.7444849E+002	8.8419037E+000	-3.6886804E+000
4.5514566E+002	8.9793510E+000	-4.5463367E+000
3.6057690E+002	9.0907612E+000	-5.5961676E+000
2.8545676E+002	9.2342710E+000	-6.9116235E+000
2.2623071E+002	9.4578037E+000	-8.5437927E+000
1.7914014E+002	9.6879110E+000	-1.0574832E+001
1.4186119E+002	9.9798908E+000	-1.3152471E+001
1.1233657E+002	1.0380696E+001	-1.6318207E+001
8.9003166E+001	1.0714446E+001	-2.0276665E+001
7.0473572E+001	1.1383483E+001	-2.5143986E+001
5.5803570E+001	1.2155928E+001	-3.1178942E+001
4.4221699E+001	1.2992817E+001	-3.8702793E+001
3.5011204E+001	1.4282988E+001	-4.7935600E+001
2.7703901E+001	1.5678354E+001	-5.9541496E+001
2.1976093E+001	1.7659851E+001	-7.3815826E+001
1.7386868E+001	1.9997887E+001	-9.1781456E+001
1.3786764E+001	2.3050932E+001	-1.1335103E+002
1.0911310E+001	2.7061247E+001	-1.4098424E+002
8.6421471E+000	3.1905205E+001	-1.7444655E+002
6.8410683E+000	3.8497696E+001	-2.1560710E+002
5.4253473E+000	4.7198219E+001	-2.6706180E+002
4.2925820E+000	5.7753139E+001	-3.3046182E+002
3.4041395E+000	7.2201073E+001	-4.0755994E+002
2.6958246E+000	8.9735809E+001	-5.0272647E+002
2.1322324E+000	1.1409540E+002	-6.2033667E+002
1.6910175E+000	1.4370781E+002	-7.6350006E+002
1.3384447E+000	1.8546259E+002	-9.4082263E+002
1.0588914E+000	2.3766556E+002	-1.1570067E+003
8.3951187E-001	3.0735699E+002	-1.4176555E+003
6.6517669E-001	3.9643103E+002	-1.7362144E+003
5.2644879E-001	5.2009943E+002	-2.1249966E+003
4.1680005E-001	6.8249457E+002	-2.5929307E+003
3.3058986E-001	8.9704926E+002	-3.1502842E+003
2.6137504E-001	1.1866981E+003	-3.8207432E+003
2.0703043E-001	1.5742273E+003	-4.6061216E+003
1.6422132E-001	2.0893926E+003	-5.5122246E+003
1.3006528E-001	2.7737546E+003	-6.5574966E+003
1.0285021E-001	3.6842954E+003	-7.7298643E+003
8.1555218E-002	4.8449375E+003	-8.9802275E+003
6.4658560E-002	6.3300107E+003	-1.0272909E+004
5.1140975E-002	8.1779106E+003	-1.1545530E+004
4.0509921E-002	1.0380010E+004	-1.2662234E+004
3.2105546E-002	1.2895974E+004	-1.3526784E+004
2.5420560E-002	1.5632716E+004	-1.4013870E+004
2.0148762E-002	1.8448117E+004	-1.4080579E+004
1.5956154E-002	2.1190209E+004	-1.3684464E+004
1.2632408E-002	2.3745002E+004	-1.2940676E+004
1.0003781E-002	2.6043803E+004	-1.1995001E+004

File: EIS-PDP-LPR Analysis/Sample-Abiotic-Static/EIS/Analysis/Abiotic-Static-100ml-C1_02_PEIS_16.txt
freq/Hz	Re(Z)/Ohm	Im(Z)/Ohm	
1.0000186E+006	5.1398590E+001	-5.1129360E+000
7.9201306E+005	2.6379492E+001	8.3833361E+000
6.2729181E+005	1.6342064E+001	8.4186182E+000
4.9682675E+005	1.1259405E+001	5.6141748E+000
3.9349206E+005	9.5714006E+000	2.9084775E+000
3.1165566E+005	8.4746847E+000	1.6273075E+000
2.4683603E+005	8.4090099E+000	8.5702342E-001
1.9549808E+005	8.3114948E+000	4.2509401E-001
1.5483967E+005	8.2252178E+000	1.5008880E-001
1.2263398E+005	8.1568069E+000	4.8495438E-002
9.7127375E+004	8.0922012E+000	4.9369786E-002
7.6928070E+004	8.1102047E+000	-3.4929190E-002
6.0922656E+004	8.0812826E+000	-9.7578339E-002
4.8257496E+004	8.1123285E+000	-1.6579396E-001
3.8218152E+004	8.1276751E+000	-1.6932787E-001
3.0266480E+004	8.1763849E+000	-1.9167307E-001
2.3975652E+004	8.1803684E+000	-2.0338716E-001
1.8983816E+004	8.1742477E+000	-2.6345965E-001
1.5040452E+004	8.2026482E+000	-2.6672438E-001
1.1913597E+004	8.2226896E+000	-3.0400851E-001
9.4694131E+003	8.2620335E+000	-3.6020538E-001
7.4693374E+003	8.2874174E+000	-4.3449083E-001
5.9317129E+003	8.3157730E+000	-5.4886222E-001
4.6864995E+003	8.3393402E+000	-6.3811594E-001
3.7111875E+003	8.3869972E+000	-7.5652820E-001
2.9409409E+003	8.4252682E+000	-8.9677769E-001
2.3277656E+003	8.4798460E+000	-1.0576974E+000
1.8432308E+003	8.5531654E+000	-1.3037668E+000
1.4604670E+003	8.6345758E+000	-1.5854868E+000
1.1568507E+003	8.6854630E+000	-1.9024087E+000
9.1646613E+002	8.7836628E+000	-2.2896450E+000
7.2616199E+002	8.8692884E+000	-2.7651920E+000
5.7444849E+002	8.9970884E+000	-3.4059155E+000
4.5514566E+002	9.1133547E+000	-4.1441908E+000
3.6057690E+002	9.2382240E+000	-5.1104069E+000
2.8545676E+002	9.3549471E+000	-6.2768173E+000
2.2623071E+002	9.5409107E+000	-7.7463956E+000
1.7914014E+002	9.7422991E+000	-9.5766029E+000
1.4186119E+002	1.0030401E+001	-1.1907269E+001
1.1233657E+002	1.0366785E+001	-1.4699404E+001
8.9003166E+001	1.0727853E+001	-1.8321133E+001
7.0473572E+001	1.1228980E+001	-2.2600731E+001
5.5803570E+001	1.1828897E+001	-2.8139492E+001
4.4221699E+001	1.2720576E+001	-3.5052013E+001
3.5011204E+001	1.3672059E+001	-4.3331879E+001
2.7703901E+001	1.5050467E+001	-5.3906105E+001
2.1976093E+001	1.6510031E+001	-6.6701118E+001
1.7386868E+001	1.8882761E+001	-8.3048782E+001
1.3786764E+001	2.1391163E+001	-1.0289970E+002
1.0911310E+001	2.4907425E+001	-1.2728278E+002
8.6421471E+000	2.9150951E+001	-1.5850401E+002
6.8410683E+000	3.4422852E+001	-1.9598347E+002
5.4253473E+000	4.2523251E+001	-2.4236063E+002
4.2925820E+000	5.1488361E+001	-3.0075882E+002
3.4041395E+000	6.2705967E+001	-3.7159769E+002
2.6958246E+000	7.8786263E+001	-4.5970230E+002
2.1322324E+000	9.9654068E+001	-5.6852155E+002
1.6910175E+000	1.2633858E+002	-6.9995947E+002
1.3384447E+000	1.6171596E+002	-8.6290179E+002
1.0588914E+000	2.0683624E+002	-1.0636947E+003
8.3951187E-001	2.6708411E+002	-1.3053756E+003
6.6517669E-001	3.4560449E+002	-1.6023512E+003
5.2644879E-001	4.5103577E+002	-1.9650208E+003
4.1680005E-001	5.9177527E+002	-2.4028491E+003
3.3058986E-001	7.7786798E+002	-2.9282732E+003
2.6137504E-001	1.0306241E+003	-3.5628823E+003
2.0703043E-001	1.3676171E+003	-4.3116616E+003
1.6422132E-001	1.8202096E+003	-5.1872290E+003
1.3006528E-001	2.4247002E+003	-6.2019458E+003
1.0285021E-001	3.2381780E+003	-7.3653633E+003
8.1555218E-002	4.3076133E+003	-8.5838701E+003
6.4658560E-002	5.6551655E+003	-9.9700283E+003
5.1140975E-002	7.3871167E+003	-1.1328654E+004
4.0509921E-002	9.4981318E+003	-1.2588217E+004
3.2105546E-002	1.2058302E+004	-1.3654652E+004
2.5420560E-002	1.4721851E+004	-1.4379961E+004
2.0148762E-002	1.7674059E+004	-1.4715539E+004
1.5956154E-002	2.0643189E+004	-1.4567871E+004
1.2632408E-002	2.3412389E+004	-1.3887088E+004
1.0003781E-002	2.5903467E+004	-1.2902218E+004

File: EIS-PDP-LPR Analysis/Sample-Abiotic-Static/EIS/Analysis/Abiotic-Static-100ml-C1_02_PEIS_20.txt
freq/Hz	Re(Z)/Ohm	Im(Z)/Ohm	
1.0000186E+006	3.2486244E+001	-1.3983131E+001
7.9201306E+005	2.6838081E+001	7.4667125E+000
6.2729181E+005	1.5863933E+001	8.6796026E+000
4.9682675E+005	1.1286725E+001	5.1188140E+000
3.9349206E+005	9.1222277E+000	2.9200661E+000
3.1165566E+005	8.9325151E+000	1.6658849E+000
2.4683603E+005	8.4808197E+000	8.2802367E-001
1.9549808E+005	8.3366976E+000	3.4826896E-001
1.5483967E+005	8.0837116E+000	1.7013128E-001
1.2263398E+005	8.1129389E+000	8.1855938E-002
9.7127375E+004	8.1107082E+000	-1.4530447E-001
7.6928070E+004	8.1343374E+000	-9.4615810E-002
6.0922656E+004	8.1886673E+000	-9.2807017E-002
4.8257496E+004	8.1567736E+000	-1.3090651E-001
3.8218152E+004	8.1889248E+000	-1.8152796E-001
3.0266480E+004	8.1891737E+000	-1.4002281E-001
2.3975652E+004	8.2382269E+000	-2.0615537E-001
1.8983816E+004	8.2566624E+000	-2.4111348E-001
1.5040452E+004	8.2643433E+000	-2.4866711E-001
1.1913597E+004	8.2788048E+000	-3.0767146E-001
9.4694131E+003	8.3072414E+000	-3.7234169E-001
7.4693374E+003	8.3124123E+000	-4.1521987E-001
5.9317129E+003	8.3599930E+000	-5.0914103E-001
4.6864995E+003	8.3709106E+000	-5.9598911E-001
3.7111875E+003	8.4208975E+000	-7.4216014E-001
2.9409409E+003	8.4893465E+000	-8.5423356E-001
2.3277656E+003	8.5306740E+000	-1.0413810E+000
1.8432308E+003	8.5785971E+000	-1.2537987E+000
1.4604670E+003	8.6849699E+000	-1.5143508E+000
1.1568507E+003	8.7409210E+000	-1.7822833E+000
9.1646613E+002	8.8295031E+000	-2.1660585E+000
7.2616199E+002	8.9110613E+000	-2.5870335E+000
5.7444849E+002	9.0338669E+000	-3.1854572E+000
4.5514566E+002	9.1434059E+000	-3.8413134E+000
3.6057690E+002	9.2707005E+000	-4.7399936E+000
2.8545676E+002	9.4460611E+000	-5.8241320E+000
2.2623071E+002	9.5677509E+000	-7.1889052E+000
1.7914014E+002	9.7909527E+000	-8.8620949E+000
1.4186119E+002	1.0034486E+001	-1.0979836E+001
1.1233657E+002	1.0325254E+001	-1.3584455E+001
8.9003166E+001	1.0639327E+001	-1.6852568E+001
7.0473572E+001	1.1144167E+001	-2.0977184E+001
5.5803570E+001	1.1664074E+001	-2.5992723E+001
4.4221699E+001	1.2446260E+001	-3.2275669E+001
3.5011204E+001	1.3342712E+001	-4.0188210E+001
2.7703901E+001	1.4519270E+001	-4.9798462E+001
2.1976093E+001	1.5929296E+001	-6.1820961E+001
1.7386868E+001	1.7887388E+001	-7.6804092E+001
1.3786764E+001	2.0087418E+001	-9.5397850E+001
1.0911310E+001	2.3190866E+001	-1.1828622E+002
8.6421471E+000	2.7291735E+001	-1.4652287E+002
6.8410683E+000	3.1958744E+001	-1.8204880E+002
5.4253473E+000	3.8802612E+001	-2.2562604E+002
4.2925820E+000	4.6758579E+001	-2.7947705E+002
3.4041395E+000	5.7614601E+001	-3.4552527E+002
2.6958246E+000	7.1786011E+001	-4.2747891E+002
2.1322324E+000	8.9980980E+001	-5.2872626E+002
1.6910175E+000	1.1367016E+002	-6.5259625E+002
1.3384447E+000	1.4408432E+002	-8.0568921E+002
1.0588914E+000	1.8586688E+002	-9.9431274E+002
8.3951187E-001	2.3781227E+002	-1.2233193E+003
6.6517669E-001	3.0760245E+002	-1.5031365E+003
5.2644879E-001	4.0177649E+002	-1.8438696E+003
4.1680005E-001	5.2522565E+002	-2.2610212E+003
3.3058986E-001	6.9084363E+002	-2.7619839E+003
2.6137504E-001	9.1511139E+002	-3.3700010E+003
2.0703043E-001	1.2152325E+003	-4.0929526E+003
1.6422132E-001	1.6154742E+003	-4.9416924E+003
1.3006528E-001	2.1588662E+003	-5.9390508E+003
1.0285021E-001	2.8913508E+003	-7.0934141E+003
8.1555218E-002	3.8535974E+003	-8.3735977E+003
6.4658560E-002	5.1098916E+003	-9.7614697E+003
5.1140975E-002	6.7353823E+003	-1.1216761E+004
4.0509921E-002	8.7562988E+003	-1.2621632E+004
3.2105546E-002	1.1175963E+004	-1.3868053E+004
2.5420560E-002	1.3967882E+004	-1.4836983E+004
2.0148762E-002	1.7038838E+004	-1.5443783E+004
1.5956154E-002	2.0233395E+004	-1.5547754E+004
1.2632408E-002	2.3293598E+004	-1.5080377E+004
1.0003781E-002	2.5996242E+004	-1.4150129E+004

File: EIS-PDP-LPR Analysis/Sample-Abiotic-Static/EIS/Analysis/Abiotic-Static-100ml-C1_02_PEIS_24.txt
freq/Hz	Re(Z)/Ohm	Im(Z)/Ohm	
1.0000186E+006	4.9825142E+001	-1.2332406E+001
7.9201306E+005	2.7811935E+001	6.4971189E+000
6.2729181E+005	1.5848371E+001	7.8708315E+000
4.9682675E+005	1.1749759E+001	5.3516970E+000
3.9349206E+005	9.4012403E+000	3.4870415E+000
3.1165566E+005	8.7258673E+000	1.4228501E+000
2.4683603E+005	8.3712034E+000	7.6346517E-001
1.9549808E+005	8.4488802E+000	4.5469826E-001
1.5483967E+005	8.3116350E+000	5.2825507E-002
1.2263398E+005	8.2630720E+000	5.6260895E-002
9.7127375E+004	8.0828123E+000	8.9921188E-003
7.6928070E+004	8.2201109E+000	-4.3567978E-002
6.0922656E+004	8.1603441E+000	-1.6856655E-001
4.8257496E+004	8.2597971E+000	-1.4567898E-001
3.8218152E+004	8.2367296E+000	-1.7005900E-001
3.0266480E+004	8.2755051E+000	-1.3802062E-001
2.3975652E+004	8.3086710E+000	-1.9945969E-001
1.8983816E+004	8.2847986E+000	-2.3986676E-001
1.5040452E+004	8.3346834E+000	-2.7294037E-001
1.1913597E+004	8.3497458E+000	-3.0985317E-001
9.4694131E+003	8.3778820E+000	-3.5194674E-001
7.4693374E+003	8.3892097E+000	-4.3969885E-001
5.9317129E+003	8.4391155E+000	-4.8504129E-001
4.6864995E+003	8.4565163E+000	-5.7286942E-001
3.7111875E+003	8.4901972E+000	-6.8385708E-001
2.9409409E+003	8.5331173E+000	-8.2464129E-001
2.3277656E+003	8.5993633E+000	-9.5902759E-001
1.8432308E+003	8.6575813E+000	-1.1732835E+000
1.4604670E+003	8.7110109E+000	-1.4026517E+000
1.1568507E+003	8.7991600E+000	-1.6752621E+000
9.1646613E+002	8.8793783E+000	-2.0274782E+000
7.2616199E+002	8.9950552E+000	-2.4535389E+000
5.7444849E+002	9.0874176E+000	-2.9833179E+000
4.5514566E+002	9.1843510E+000	-3.6274951E+000
3.6057690E+002	9.3102837E+000	-4.4244432E+000
2.8545676E+002	9.4732714E+000	-5.4588661E+000
2.2623071E+002	9.6057148E+000	-6.7025337E+000
1.7914014E+002	9.7970161E+000	-8.2967701E+000
1.4186119E+002	1.0002325E+001	-1.0235488E+001
1.1233657E+002	1.0290707E+001	-1.2688454E+001
8.9003166E+001	1.0661896E+001	-1.5786882E+001
7.0473572E+001	1.0990481E+001	-1.9527370E+001
5.5803570E+001	1.1514985E+001	-2.4318790E+001
4.4221699E+001	1.2220907E+001	-3.0166941E+001
3.5011204E+001	1.3050514E+001	-3.7545460E+001
2.7703901E+001	1.4178020E+001	-4.6531246E+001
2.1976093E+001	1.5409881E+001	-5.7848976E+001
1.7386868E+001	1.7086479E+001	-7.1887001E+001
1.3786764E+001	1.9349632E+001	-8.9268730E+001
1.0911310E+001	2.2272224E+001	-1.1085392E+002
8.6421471E+000	2.5630077E+001	-1.3755273E+002
6.8410683E+000	3.0306213E+001	-1.7038792E+002
5.4253473E+000	3.5778336E+001	-2.1131364E+002
4.2925820E+000	4.3139034E+001	-2.6222552E+002
3.4041395E+000	5.3187050E+001	-3.2451413E+002
2.6958246E+000	6.5621155E+001	-4.0165744E+002
2.1322324E+000	8.2174377E+001	-4.9748306E+002
1.6910175E+000	1.0312830E+002	-6.1445923E+002
1.3384447E+000	1.3095293E+002	-7.5928754E+002
1.0588914E+000	1.6831999E+002	-9.3696442E+002
8.3951187E-001	2.1553596E+002	-1.1540930E+003
6.6517669E-001	2.7977963E+002	-1.4192059E+003
5.2644879E-001	3.6103265E+002	-1.7456396E+003
4.1680005E-001	4.7392648E+002	-2.1427478E+003
3.3058986E-001	6.2010858E+002	-2.6200681E+003
2.6137504E-001	8.2146277E+002	-3.2059485E+003
2.0703043E-001	1.0907012E+003	-3.9043936E+003
1.6422132E-001	1.4491306E+003	-4.7301030E+003
1.3006528E-001	1.9395920E+003	-5.7069331E+003
1.0285021E-001	2.6079915E+003	-6.8514546E+003
8.1555218E-002	3.4851831E+003	-8.1343970E+003
6.4658560E-002	4.6493789E+003	-9.5578984E+003
5.1140975E-002	6.1762964E+003	-1.1079142E+004
4.0509921E-002	8.1061045E+003	-1.2599939E+004
3.2105546E-002	1.0457925E+004	-1.4017904E+004
2.5420560E-002	1.3243846E+004	-1.5178819E+004
2.0148762E-002	1.6344955E+004	-1.5929206E+004
1.5956154E-002	1.9649447E+004	-1.6222167E+004
1.2632408E-002	2.2948674E+004	-1.5993165E+004
1.0003781E-002	2.5987555E+004	-1.5203608E+004

File: EIS-PDP-LPR Analysis/Sample-Abiotic-Static/EIS/Analysis/Abiotic-Static-100ml-C1_02_PEIS_28.txt
freq/Hz	Re(Z)/Ohm	Im(Z)/Ohm	
1.0000186E+006	5.3907207E+001	-1.9505064E+000
7.9201306E+005	2.7463751E+001	7.6500525E+000
6.2729181E+005	1.7041912E+001	7.9240274E+000
4.9682675E+005	1.1343729E+001	5.6039467E+000
3.9349206E+005	9.3649931E+000	2.8085687E+000
3.1165566E+005	8.7304363E+000	1.3301295E+000
2.4683603E+005	8.3326588E+000	6.8160045E-001
1.9549808E+005	8.5168314E+000	4.5098850E-001
1.5483967E+005	8.3336744E+000	1.7749700E-001
1.2263398E+005	8.4276285E+000	1.3494228E-001
9.7127375E+004	8.2688646E+000	1.0215078E-002
7.6928070E+004	8.3076553E+000	-1.7221478E-001
6.0922656E+004	8.3336277E+000	-1.5975657E-001
4.8257496E+004	8.2646084E+000	-1.4797266E-001
3.8218152E+004	8.3371210E+000	-2.2098047E-001
3.0266480E+004	8.3910809E+000	-1.9767366E-001
2.3975652E+004	8.3993721E+000	-2.0848678E-001
1.8983816E+004	8.4047050E+000	-2.4575455E-001
1.5040452E+004	8.4023256E+000	-2.6913801E-001
1.1913597E+004	8.4253998E+000	-3.1208682E-001
9.4694131E+003	8.4622107E+000	-3.6437929E-001
7.4693374E+003	8.4817467E+000	-3.9983159E-001
5.9317129E+003	8.5278416E+000	-4.6323511E-001
4.6864995E+003	8.5662613E+000	-5.8249879E-001
3.7111875E+003	8.5819111E+000	-6.7191929E-001
2.9409409E+003	8.6404066E+000	-8.1787747E-001
2.3277656E+003	8.7019510E+000	-9.5462096E-001
1.8432308E+003	8.7299633E+000	-1.1384170E+000
1.4604670E+003	8.8390903E+000	-1.3850276E+000
1.1568507E+003	8.9112034E+000	-1.6157988E+000
9.1646613E+002	8.9664326E+000	-1.9665747E+000
7.2616199E+002	9.0364609E+000	-2.4065144E+000
5.7444849E+002	9.1523533E+000	-2.9213793E+000
4.5514566E+002	9.2854233E+000	-3.5447407E+000
3.6057690E+002	9.3868380E+000	-4.3084559E+000
2.8545676E+002	9.5232544E+000	-5.3130040E+000
2.2623071E+002	9.7028503E+000	-6.4761434E+000
1.7914014E+002	9.8333178E+000	-8.0102959E+000
1.4186119E+002	1.0035984E+001	-9.9558725E+000
1.1233657E+002	1.0341689E+001	-1.2353310E+001
8.9003166E+001	1.0660740E+001	-1.5278450E+001
7.0473572E+001	1.1053409E+001	-1.8999372E+001
5.5803570E+001	1.1504100E+001	-2.3619198E+001
4.4221699E+001	1.2111578E+001	-2.9262362E+001
3.5011204E+001	1.2952560E+001	-3.6513416E+001
2.7703901E+001	1.3920005E+001	-4.5412159E+001
2.1976093E+001	1.5005373E+001	-5.6409790E+001
1.7386868E+001	1.6356964E+001	-7.0219749E+001
1.3786764E+001	1.8437378E+001	-8.7114624E+001
1.0911310E+001	2.1080687E+001	-1.0797733E+002
8.6421471E+000	2.4183027E+001	-1.3445912E+002
6.8410683E+000	2.8326799E+001	-1.6703258E+002
5.4253473E+000	3.3868649E+001	-2.0720474E+002
4.2925820E+000	4.0027359E+001	-2.5747012E+002
3.4041395E+000	4.8762531E+001	-3.1905484E+002
2.6958246E+000	6.0118736E+001	-3.9586328E+002
2.1322324E+000	7.3905716E+001	-4.9106769E+002
1.6910175E+000	9.3348557E+001	-6.0746991E+002
1.3384447E+000	1.1711489E+002	-7.5231165E+002
1.0588914E+000	1.4920219E+002	-9.3081378E+002
8.3951187E-001	1.9081499E+002	-1.1508458E+003
6.6517669E-001	2.4420259E+002	-1.4206218E+003
5.2644879E-001	3.1676566E+002	-1.7518633E+003
4.1680005E-001	4.1214838E+002	-2.1597512E+003
3.3058986E-001	5.3994818E+002	-2.6539963E+003
2.6137504E-001	7.1400842E+002	-3.2653452E+003
2.0703043E-001	9.4661432E+002	-3.9999744E+003
1.6422132E-001	1.2629912E+003	-4.8820674E+003
1.3006528E-001	1.6923556E+003	-5.9436978E+003
1.0285021E-001	2.2833518E+003	-7.2125913E+003
8.1555218E-002	3.0757356E+003	-8.6791924E+003
6.4658560E-002	4.1495405E+003	-1.0355829E+004
5.1140975E-002	5.5952529E+003	-1.2238012E+004
4.0509921E-002	7.4627183E+003	-1.4258760E+004
3.2105546E-002	9.8913887E+003	-1.6334693E+004
2.5420560E-002	1.2895840E+004	-1.8392678E+004
2.0148762E-002	1.6433604E+004	-2.0120740E+004
1.5956154E-002	2.0474576E+004	-2.1384336E+004
1.2632408E-002	2.4836938E+004	-2.2106135E+004
1.0003781E-002	2.9281992E+004	-2.2173773E+004

File: EIS-PDP-LPR Analysis/Sample-Abiotic-Static/EIS/Analysis/Abiotic-Static-100ml-C1_02_PEIS_32.txt
freq/Hz	Re(Z)/Ohm	Im(Z)/Ohm	
1.0000186E+006	3.2700485E+001	-1.3520708E+001
7.9201306E+005	2.6611870E+001	5.4772854E+000
6.2729181E+005	1.6814171E+001	7.8700523E+000
4.9682675E+005	1.0894251E+001	5.6557527E+000
3.9349206E+005	9.5007734E+000	2.9691148E+000
3.1165566E+005	8.7401876E+000	1.2972527E+000
2.4683603E+005	8.7020082E+000	6.3905394E-001
1.9549808E+005	8.4570131E+000	3.5092694E-001
1.5483967E+005	8.5555325E+000	9.8066941E-002
1.2263398E+005	8.4622545E+000	-6.3165888E-002
9.7127375E+004	8.4186249E+000	-6.5611139E-002
7.6928070E+004	8.5746813E+000	-1.1117181E-001
6.0922656E+004	8.5483303E+000	-1.4515983E-001
4.8257496E+004	8.5542250E+000	-2.2383253E-001
3.8218152E+004	8.5383854E+000	-2.3816760E-001
3.0266480E+004	8.5469818E+000	-2.3075198E-001
2.3975652E+004	8.6128836E+000	-2.6800466E-001
1.8983816E+004	8.5970039E+000	-2.5663200E-001
1.5040452E+004	8.6518097E+000	-3.0486494E-001
1.1913597E+004	8.6391878E+000	-3.1681809E-001
9.4694131E+003	8.6770515E+000	-3.4196463E-001
7.4693374E+003	8.7254124E+000	-4.1710782E-001
5.9317129E+003	8.7334518E+000	-4.7937280E-001
4.6864995E+003	8.7678719E+000	-5.5321354E-001
3.7111875E+003	8.7874069E+000	-6.6063422E-001
2.9409409E+003	8.8694744E+000	-7.8846353E-001
2.3277656E+003	8.8794403E+000	-9.3425542E-001
1.8432308E+003	8.9553003E+000	-1.1317003E+000
1.4604670E+003	9.0139885E+000	-1.3485193E+000
1.1568507E+003	9.1175747E+000	-1.6163118E+000
9.1646613E+002	9.1845007E+000	-1.9294145E+000
7.2616199E+002	9.2280092E+000	-2.3422246E+000
5.7444849E+002	9.3963337E+000	-2.8422799E+000
4.5514566E+002	9.4885607E+000	-3.4418151E+000
3.6057690E+002	9.6172695E+000	-4.2232747E+000
2.8545676E+002	9.7359304E+000	-5.1339045E+000
2.2623071E+002	9.8888769E+000	-6.3199139E+000
1.7914014E+002	1.0044619E+001	-7.8186903E+000
1.4186119E+002	1.0247280E+001	-9.6689529E+000
1.1233657E+002	1.0543806E+001	-1.1956583E+001
8.9003166E+001	1.0918370E+001	-1.4810326E+001
7.0473572E+001	1.1257020E+001	-1.8382994E+001
5.5803570E+001	1.1738939E+001	-2.2826380E+001
4.4221699E+001	1.2408619E+001	-2.8447144E+001
3.5011204E+001	1.3037126E+001	-3.5180782E+001
2.7703901E+001	1.4111817E+001	-4.3803162E+001
2.1976093E+001	1.5384277E+001	-5.4505489E+001
1.7386868E+001	1.6957829E+001	-6.7627022E+001
1.3786764E+001	1.8911278E+001	-8.3973251E+001
1.0911310E+001	2.1457539E+001	-1.0472989E+002
8.6421471E+000	2.4527447E+001	-1.2962521E+002
6.8410683E+000	2.8691755E+001	-1.6069638E+002
5.4253473E+000	3.4081230E+001	-1.9931775E+002
4.2925820E+000	4.1102440E+001	-2.4730449E+002
3.4041395E+000	4.9802547E+001	-3.0623837E+002
2.6958246E+000	6.0845078E+001	-3.7965106E+002
2.1322324E+000	7.6349525E+001	-4.7047952E+002
1.6910175E+000	9.5556892E+001	-5.8068793E+002
1.3384447E+000	1.2128341E+002	-7.1855310E+002
1.0588914E+000	1.5374770E+002	-8.8787134E+002
8.3951187E-001	1.9664845E+002	-1.0933865E+003
6.6517669E-001	2.5255734E+002	-1.3475833E+003
5.2644879E-001	3.2738208E+002	-1.6586791E+003
4.1680005E-001	4.2660989E+002	-2.0389607E+003
3.3058986E-001	5.5851849E+002	-2.4985430E+003
2.6137504E-001	7.3522687E+002	-3.0629849E+003
2.0703043E-001	9.7298322E+002	-3.7392546E+003
1.6422132E-001	1.2929856E+003	-4.5470977E+003
1.3006528E-001	1.7257869E+003	-5.5109844E+003
1.0285021E-001	2.3162939E+003	-6.6492925E+003
8.1555218E-002	3.1028123E+003	-7.9493833E+003
6.4658560E-002	4.1362632E+003	-9.4290273E+003
5.1140975E-002	5.5189390E+003	-1.1067912E+004
4.0509921E-002	7.2879663E+003	-1.2805730E+004
3.2105546E-002	9.5035195E+003	-1.4573682E+004
2.5420560E-002	1.2217341E+004	-1.6297709E+004
2.0148762E-002	1.5393171E+004	-1.7810617E+004
1.5956154E-002	1.8982672E+004	-1.9041391E+004
1.2632408E-002	2.2790963E+004	-1.9822273E+004
1.0003781E-002	2.6728109E+004	-2.0028533E+004
