Repository: elenamessinese/mic-pba1

# mic-pba1

This repository contains the experimental data and processed outputs associated with the study **"Investigation of Microbially Influenced Corrosion Mechanism by Acid Producing Bacteria in Marine Environments"**.

The dataset supports the analysis of **microbially influenced corrosion (MIC)** of AH36 carbon steel exposed to the acid-producing bacterium **Photobacterium A1 (PBA1)** under anaerobic artificial seawater conditions. The repository includes biofilm imaging, surface topography, electrochemical measurements, mass-loss data, nuclear magnetic resonance spectroscopy, and scanning electron microscopy with elemental analysis.

## Experimental overview

The repository compares three experimental conditions:

| Condition | Description |
|---|---|
| **Sterile static control** | Anaerobic artificial seawater without PBA1 |
| **Biotic static** | Anaerobic artificial seawater inoculated with PBA1, without nutrient replenishment |
| **Biotic flow** | Anaerobic artificial seawater inoculated with PBA1, with continuous nutrient replenishment |

The flow condition used a testing-cell volume of 75 mL continuously replenished from an external deoxygenated artificial seawater reservoir at 0.35 mL/min.

## Repository structure

```text
mic-pba1-main/
├── CFLM Analysis/
├── CLM Analysis/
│   ├── Abiotic/
│   ├── Biotic Static/
│   └── Biotic Flow/
├── EIS-PDP-LPR Analysis/
│   ├── Sample-Abiotic-Static/
│   └── Sample-Static-Biotic/
├── Mass Loss Analysis/
├── NMR Analysis/
└── SEM-EDS Analysis/
    ├── EDS Analysis/
    └── SEM Analysis/
```

## Folder descriptions

| Folder | Contents | Purpose |
|---|---|---|
| **CFLM Analysis** | Fluorescence confocal laser microscopy images, segmentation workbooks, and bacterial feature plots | Supports the analysis of PBA1 biofilm morphology and surface coverage |
| **CLM Analysis** | Confocal laser microscopy optical images, laser topography maps, 3D maps, line profiles, and localized corrosion summaries | Supports the analysis of localized corrosion depth and average localized penetration-rate estimates |
| **EIS-PDP-LPR Analysis** | Raw and processed electrochemical files for electrochemical impedance spectroscopy, potentiodynamic polarization, and linear polarization resistance | Supports time-resolved electrochemical characterization of sterile and PBA1-inoculated static systems |
| **Mass Loss Analysis** | Mass-loss corrosion-rate plots and statistical summary workbooks | Supports average uniform corrosion-rate calculations from coupon mass loss |
| **NMR Analysis** | Nuclear magnetic resonance spectrum and supporting document | Supports identification of organic acids produced by PBA1 during anaerobic fermentation |
| **SEM-EDS Analysis** | Scanning electron microscopy images, metadata text files, energy dispersive X-ray spectroscopy reports, and summary image | Supports biofilm, corrosion-product, surface morphology, and elemental characterization |

## Key processed outputs

### Biofilm morphology and fluorescence imaging

- `CFLM Analysis/CFLM-BACTERIAL-ANALYSIS.xlsx`
- `CFLM Analysis/CFLM-INFECTION-ANALYSIS.xlsx`
- `CFLM Analysis/CFLM_BACTERIA_PROPERTIES.png`
- `CFLM Analysis/CFLM_BACTERIA_AREA.png`
- `CFLM Analysis/CFLM_BACTERIA_CIRCULARITY.png`
- `CFLM Analysis/CFLM_BACTERIA_ROUNDNESS.png`

### Localized corrosion analysis

- `CLM Analysis/CLM_LOC_CORR_DEPTH.xlsx`
- `CLM Analysis/CLM_LOC_CORR_CR.xlsx`
- `CLM Analysis/CLM_LOC_CORR_DEPTH.png`
- `CLM Analysis/CLM_LOC_CORR_CR.png`
- `CLM Analysis/CLM_LOC_CORR_PROFILE.png`

Condition-specific confocal laser microscopy images and profiles are stored in:

- `CLM Analysis/Abiotic/`
- `CLM Analysis/Biotic Static/`
- `CLM Analysis/Biotic Flow/`

### Electrochemical analysis

- `EIS-PDP-LPR Analysis/EIS FITTING SUMMARY.xlsx`
- `EIS-PDP-LPR Analysis/PDP FITTING SUMMARY.xlsx`
- `EIS-PDP-LPR Analysis/EIS SPECTRA.png`
- `EIS-PDP-LPR Analysis/PDP-LPR ANALYSIS.png`

Raw and processed electrochemical files are organized by condition:

- `EIS-PDP-LPR Analysis/Sample-Abiotic-Static/`
- `EIS-PDP-LPR Analysis/Sample-Static-Biotic/`

Each condition contains files for:

- **Electrochemical impedance spectroscopy (EIS)**
- **Linear polarization resistance (LPR)**
- **Potentiodynamic polarization (PDP)**

Raw Bio-Logic `.mpr` files are provided together with extracted `.txt` files and fitting reports when available.

## File formats

| Extension | Description |
|---|---|
| `.xlsx` | Processed datasets, summary statistics, and analysis workbooks |
| `.png`, `.jpg`, `.tif` | Image outputs from microscopy, topography, and plotted analyses |
| `.txt` | Extracted electrochemical data and microscopy metadata |
| `.mpr` | Raw Bio-Logic electrochemical acquisition files |
| `.pdf` | Electrochemical fitting reports |
| `.docx` | Supporting analysis notes and reports |

File: EIS-PDP-LPR Analysis/Sample-Static-Biotic/EIS/Analysis/Static-Biotic-100ml-230523-C1_02_PEIS_C01_04.txt
freq/Hz	Re(Z)/Ohm	Im(Z)/Ohm	
1.0003781E-002	1.0833979E+004	-8.6961639E+002
1.2632408E-002	1.0755081E+004	-1.0978398E+003
1.5956154E-002	1.0676471E+004	-1.3693187E+003
2.0148762E-002	1.0572113E+004	-1.6683209E+003
2.5420560E-002	1.0394330E+004	-1.9949918E+003
3.2105546E-002	1.0116420E+004	-2.3207390E+003
4.0509921E-002	9.7840400E+003	-2.6522620E+003
5.1140975E-002	9.3871973E+003	-2.9869944E+003
6.4658560E-002	8.9186738E+003	-3.3270813E+003
8.1555218E-002	8.3688516E+003	-3.6690708E+003
1.0285021E-001	7.7386416E+003	-4.0074343E+003
1.3006528E-001	6.9869297E+003	-4.3295811E+003
1.6422132E-001	6.1234282E+003	-4.5680557E+003
2.0703043E-001	5.1674546E+003	-4.6670381E+003
2.6137504E-001	4.1783052E+003	-4.5868428E+003
3.3058986E-001	3.2385212E+003	-4.3186772E+003
4.1680005E-001	2.4315933E+003	-3.9155286E+003
5.2644879E-001	1.7783167E+003	-3.4357346E+003
6.6517669E-001	1.2792460E+003	-2.9371938E+003
8.3951187E-001	9.1648279E+002	-2.4691746E+003
1.0588914E+000	6.5718768E+002	-2.0490486E+003
1.6910175E+000	3.4014963E+002	-1.3732488E+003
2.6958246E+000	1.8500992E+002	-9.0665924E+002
4.2925820E+000	1.0669022E+002	-5.9355713E+002
6.8410683E+000	6.2589268E+001	-3.8682217E+002
1.0911310E+001	4.1872147E+001	-2.5155109E+002
1.7386868E+001	2.8365221E+001	-1.6364398E+002
2.7703901E+001	2.0488098E+001	-1.0614481E+002
4.4221699E+001	1.5875443E+001	-6.8759018E+001
7.0473572E+001	1.2859936E+001	-4.4697338E+001
1.1233657E+002	1.1018689E+001	-2.9027843E+001
1.7914014E+002	9.7882261E+000	-1.8889473E+001
2.8545676E+002	8.9889212E+000	-1.2354091E+001
4.5514566E+002	8.4337263E+000	-8.1291504E+000
7.2616199E+002	8.0408888E+000	-5.4033537E+000
1.1568507E+003	7.7284083E+000	-3.6465509E+000
1.8432308E+003	7.4853802E+000	-2.5016022E+000
2.9409409E+003	7.2674599E+000	-1.7414417E+000
4.6864995E+003	7.0876193E+000	-1.2252833E+000
7.4706157E+003	6.9650722E+000	-8.7033886E-001
1.1913597E+004	6.8565769E+000	-6.2386149E-001
1.8983816E+004	6.7766504E+000	-4.5650432E-001
3.0266480E+004	6.7054048E+000	-3.2329169E-001
4.8257496E+004	6.6635256E+000	-2.2231920E-001

File: EIS-PDP-LPR Analysis/Sample-Static-Biotic/EIS/Analysis/Static-Biotic-100ml-230523-C1_02_PEIS_C01_08.txt
freq/Hz	Re(Z)/Ohm	Im(Z)/Ohm	
1.0003781E-002	1.1554202E+004	-2.0046064E+003
1.2632408E-002	1.1225310E+004	-2.0870085E+003
1.5956154E-002	1.0925226E+004	-2.1546287E+003
2.0148762E-002	1.0623390E+004	-2.1964087E+003
2.5420560E-002	1.0371692E+004	-2.2630190E+003
3.2105546E-002	1.0161650E+004	-2.3959534E+003
4.0509921E-002	9.9552236E+003	-2.6247297E+003
5.1140975E-002	9.7080264E+003	-2.9675852E+003
6.4658560E-002	9.3425029E+003	-3.4254146E+003
8.1555218E-002	8.8164834E+003	-3.9570967E+003
1.0285021E-001	8.0689692E+003	-4.4786436E+003
1.3006528E-001	7.0977310E+003	-4.8942954E+003
1.6422132E-001	5.9876743E+003	-5.1029009E+003
2.0703043E-001	4.8536074E+003	-5.0561914E+003
2.6137504E-001	3.7879548E+003	-4.7839424E+003
3.3058986E-001	2.8700139E+003	-4.3440220E+003
4.1680005E-001	2.1428789E+003	-3.8323818E+003
5.2644879E-001	1.5768994E+003	-3.2992378E+003
6.6517669E-001	1.1560656E+003	-2.7909006E+003
8.3951187E-001	8.4790137E+002	-2.3340725E+003
1.0588914E+000	6.2556049E+002	-1.9351085E+003
1.6910175E+000	3.4504733E+002	-1.3039482E+003
2.6958246E+000	1.9958827E+002	-8.6723669E+002
4.2925820E+000	1.2086036E+002	-5.7324255E+002
6.8410683E+000	7.8749588E+001	-3.7636072E+002
1.0911310E+001	5.4352051E+001	-2.4644724E+002
1.7386868E+001	4.0410957E+001	-1.6228726E+002
2.7703901E+001	3.0940754E+001	-1.0767235E+002
4.4221699E+001	2.4266979E+001	-7.2234566E+001
7.0473572E+001	1.9108772E+001	-4.8994370E+001
1.1233657E+002	1.5203641E+001	-3.3274750E+001
1.7914014E+002	1.2381437E+001	-2.2481655E+001
2.8545676E+002	1.0506285E+001	-1.5093078E+001
4.5514566E+002	9.3441629E+000	-1.0068078E+001
7.2616199E+002	8.6109467E+000	-6.7133632E+000
1.1568507E+003	8.1468525E+000	-4.5420585E+000
1.8432308E+003	7.8015122E+000	-3.1049273E+000
2.9409409E+003	7.5384774E+000	-2.1538169E+000
4.6864995E+003	7.3231969E+000	-1.5124958E+000
7.4706157E+003	7.1534462E+000	-1.0740013E+000
1.1913597E+004	7.0263467E+000	-7.6560503E-001
1.8983816E+004	6.9319763E+000	-5.4611647E-001
3.0266480E+004	6.8639240E+000	-3.8396880E-001
4.8257496E+004	6.8050504E+000	-2.5908241E-001

File: EIS-PDP-LPR Analysis/Sample-Static-Biotic/EIS/Analysis/Static-Biotic-100ml-230523-C1_02_PEIS_C01_12.txt
freq/Hz	Re(Z)/Ohm	Im(Z)/Ohm	
1.0003781E-002	1.2226879E+004	-2.3328003E+003
1.2632408E-002	1.1898604E+004	-2.3341704E+003
1.5956154E-002	1.1615043E+004	-2.3422346E+003
2.0148762E-002	1.1411547E+004	-2.4251758E+003
2.5420560E-002	1.1222167E+004	-2.5942253E+003
3.2105546E-002	1.1005656E+004	-2.8855259E+003
4.0509921E-002	1.0711247E+004	-3.3027241E+003
5.1140975E-002	1.0282248E+004	-3.8385908E+003
6.4658560E-002	9.6501445E+003	-4.4364814E+003
8.1555218E-002	8.7799648E+003	-4.9890303E+003
1.0285021E-001	7.7018071E+003	-5.3942769E+003
1.3006528E-001	6.4764019E+003	-5.5658970E+003
1.6422132E-001	5.2538501E+003	-5.4760039E+003
2.0703043E-001	4.1342285E+003	-5.1587700E+003
2.6137504E-001	3.1674065E+003	-4.6879004E+003
3.3058986E-001	2.3827671E+003	-4.1341919E+003
4.1680005E-001	1.7801371E+003	-3.5747986E+003
5.2644879E-001	1.3240588E+003	-3.0361482E+003
6.6517669E-001	9.8335657E+002	-2.5467393E+003
8.3951187E-001	7.3444281E+002	-2.1189941E+003
1.0588914E+000	5.5257623E+002	-1.7544686E+003
1.6910175E+000	3.1944611E+002	-1.1796135E+003
2.6958246E+000	1.9549628E+002	-7.8506067E+002
4.2925820E+000	1.2704604E+002	-5.1945599E+002
6.8410683E+000	8.8936310E+001	-3.4292813E+002
1.0911310E+001	6.6394882E+001	-2.2721248E+002
1.7386868E+001	5.1421375E+001	-1.5317081E+002
2.7703901E+001	4.0634716E+001	-1.0473298E+002
4.4221699E+001	3.1612371E+001	-7.2865204E+001
7.0473572E+001	2.4052691E+001	-5.1206085E+001
1.1233657E+002	1.8132723E+001	-3.5744377E+001
1.7914014E+002	1.4101504E+001	-2.4600227E+001
2.8545676E+002	1.1502633E+001	-1.6676752E+001
4.5514566E+002	9.9538555E+000	-1.1232917E+001
7.2616199E+002	9.0023298E+000	-7.5268373E+000
1.1568507E+003	8.4041481E+000	-5.0943270E+000
1.8432308E+003	7.9990149E+000	-3.4963684E+000
2.9409409E+003	7.6843209E+000	-2.4264026E+000
4.6864995E+003	7.4368277E+000	-1.7096965E+000
7.4706157E+003	7.2603316E+000	-1.2035372E+000
1.1913597E+004	7.1104240E+000	-8.5637182E-001
1.8983816E+004	7.0092878E+000	-6.2050581E-001
3.0266480E+004	6.9147115E+000	-4.3440816E-001
4.8257496E+004	6.8652725E+000	-2.9928651E-001

File: EIS-PDP-LPR Analysis/Sample-Static-Biotic/EIS/Analysis/Static-Biotic-100ml-230523-C1_02_PEIS_C01_16.txt
freq/Hz	Re(Z)/Ohm	Im(Z)/Ohm	
1.0003781E-002	1.1988596E+004	-2.4100327E+003
1.2632408E-002	1.1709507E+004	-2.4531550E+003
1.5956154E-002	1.1446586E+004	-2.5130691E+003
2.0148762E-002	1.1211613E+004	-2.6472073E+003
2.5420560E-002	1.0982383E+004	-2.8661885E+003
3.2105546E-002	1.0719477E+004	-3.2038645E+003
4.0509921E-002	1.0323400E+004	-3.6463542E+003
5.1140975E-002	9.7735283E+003	-4.1718701E+003
6.4658560E-002	9.0111855E+003	-4.6970894E+003
8.1555218E-002	8.0540410E+003	-5.1320820E+003
1.0285021E-001	6.9313447E+003	-5.3806055E+003
1.3006528E-001	5.7456997E+003	-5.4080127E+003
1.6422132E-001	4.6078052E+003	-5.1967373E+003
2.0703043E-001	3.6033816E+003	-4.8103130E+003
2.6137504E-001	2.7609824E+003	-4.3119951E+003
3.3058986E-001	2.0835520E+003	-3.7691370E+003
4.1680005E-001	1.5709786E+003	-3.2397937E+003
5.2644879E-001	1.1768712E+003	-2.7446318E+003
6.6517669E-001	8.8369440E+002	-2.2987361E+003
8.3951187E-001	6.6787152E+002	-1.9122877E+003
1.0588914E+000	5.0891098E+002	-1.5815370E+003
1.6910175E+000	3.0328433E+002	-1.0658394E+003
2.6958246E+000	1.9162444E+002	-7.0926373E+002
4.2925820E+000	1.3028427E+002	-4.7143942E+002
6.8410683E+000	9.5677612E+001	-3.1330780E+002
1.0911310E+001	7.4024460E+001	-2.1001985E+002
1.7386868E+001	5.8968399E+001	-1.4360548E+002
2.7703901E+001	4.7178936E+001	-1.0051669E+002
4.4221699E+001	3.6649632E+001	-7.1844635E+001
7.0473572E+001	2.7634083E+001	-5.1895500E+001
1.1233657E+002	2.0445274E+001	-3.6992832E+001
1.7914014E+002	1.5447105E+001	-2.5911337E+001
2.8545676E+002	1.2247382E+001	-1.7779270E+001
4.5514566E+002	1.0370910E+001	-1.2089274E+001
7.2616199E+002	9.2374315E+000	-8.1623344E+000
1.1568507E+003	8.4995975E+000	-5.5199866E+000
1.8432308E+003	8.0405283E+000	-3.7893610E+000
2.9409409E+003	7.6912394E+000	-2.6277654E+000
4.6864995E+003	7.4235311E+000	-1.8507227E+000
7.4706157E+003	7.2145543E+000	-1.3194239E+000
1.1913597E+004	7.0597229E+000	-9.3752629E-001
1.8983816E+004	6.9403257E+000	-6.6774625E-001
3.0266480E+004	6.8481283E+000	-4.8472220E-001
4.8257496E+004	6.7831659E+000	-3.4153458E-001

File: EIS-PDP-LPR Analysis/Sample-Static-Biotic/EIS/Analysis/Static-Biotic-100ml-230523-C1_02_PEIS_C01_20.txt
freq/Hz	Re(Z)/Ohm	Im(Z)/Ohm	
1.0003781E-002	1.3337822E+004	-3.0090601E+003
1.2632408E-002	1.2967614E+004	-3.1053130E+003
1.5956154E-002	1.2613583E+004	-3.2473281E+003
2.0148762E-002	1.2260514E+004	-3.4757415E+003
2.5420560E-002	1.1868300E+004	-3.8108989E+003
3.2105546E-002	1.1377055E+004	-4.2456880E+003
4.0509921E-002	1.0729630E+004	-4.7538169E+003
5.1140975E-002	9.8806787E+003	-5.2627520E+003
6.4658560E-002	8.8235850E+003	-5.6906470E+003
8.1555218E-002	7.6199482E+003	-5.9279482E+003
1.0285021E-001	6.3626299E+003	-5.9288530E+003
1.3006528E-001	5.1349243E+003	-5.6939634E+003
1.6422132E-001	4.0449707E+003	-5.2770303E+003
2.0703043E-001	3.1326816E+003	-4.7472910E+003
2.6137504E-001	2.3923613E+003	-4.1706797E+003
3.3058986E-001	1.8098947E+003	-3.5930322E+003
4.1680005E-001	1.3706820E+003	-3.0585405E+003
5.2644879E-001	1.0380138E+003	-2.5729556E+003
6.6517669E-001	7.8817261E+002	-2.1457139E+003
8.3951187E-001	6.0406604E+002	-1.7791519E+003
1.0588914E+000	4.6569641E+002	-1.4695183E+003
1.6910175E+000	2.8802518E+002	-9.8814893E+002
2.6958246E+000	1.8910898E+002	-6.5901880E+002
4.2925820E+000	1.3261536E+002	-4.3785330E+002
6.8410683E+000	1.0181348E+002	-2.9214117E+002
1.0911310E+001	8.0989349E+001	-1.9749197E+002
1.7386868E+001	6.6307480E+001	-1.3686021E+002
2.7703901E+001	5.3684582E+001	-9.7694695E+001
4.4221699E+001	4.2151920E+001	-7.1704086E+001
7.0473572E+001	3.1700260E+001	-5.3151680E+001
1.1233657E+002	2.3191280E+001	-3.8906322E+001
1.7914014E+002	1.7105753E+001	-2.7656790E+001
2.8545676E+002	1.3164296E+001	-1.9202871E+001
4.5514566E+002	1.0885866E+001	-1.3155232E+001
7.2616199E+002	9.5086069E+000	-8.9212017E+000
1.1568507E+003	8.6644678E+000	-6.0364165E+000
1.8432308E+003	8.1434927E+000	-4.1283150E+000
2.9409409E+003	7.7576594E+000	-2.8691592E+000
4.6864995E+003	7.4776182E+000	-2.0149086E+000
7.4706157E+003	7.2425795E+000	-1.4343960E+000
1.1913597E+004	7.0709662E+000	-1.0322688E+000
1.8983816E+004	6.9400196E+000	-7.3390031E-001
3.0266480E+004	6.8378444E+000	-5.3370672E-001
4.8257496E+004	6.7706151E+000	-3.7953800E-001

File: EIS-PDP-LPR Analysis/Sample-Static-Biotic/EIS/Analysis/Static-Biotic-100ml-230523-C1_02_PEIS_C01_24.txt
freq/Hz	Re(Z)/Ohm	Im(Z)/Ohm	
1.0003781E-002	1.5724754E+004	-4.0440249E+003
1.2632408E-002	1.5221781E+004	-4.2316855E+003
1.5956154E-002	1.4736407E+004	-4.5299888E+003
2.0148762E-002	1.4171808E+004	-4.9292256E+003
2.5420560E-002	1.3479410E+004	-5.4301001E+003
3.2105546E-002	1.2601563E+004	-5.9863013E+003
4.0509921E-002	1.1512722E+004	-6.5208481E+003
5.1140975E-002	1.0207164E+004	-6.9222632E+003
6.4658560E-002	8.7515420E+003	-7.1007788E+003
8.1555218E-002	7.2666099E+003	-7.0239185E+003
1.0285021E-001	5.8893662E+003	-6.6790630E+003
1.3006528E-001	4.6427295E+003	-6.1496030E+003
1.6422132E-001	3.6032151E+003	-5.5156479E+003
2.0703043E-001	2.7696309E+003	-4.8427935E+003
2.6137504E-001	2.1103125E+003	-4.1756313E+003
3.3058986E-001	1.6004237E+003	-3.5502371E+003
4.1680005E-001	1.2178413E+003	-2.9928118E+003
5.2644879E-001	9.2940912E+002	-2.4985894E+003
6.6517669E-001	7.1092737E+002	-2.0735974E+003
8.3951187E-001	5.5206232E+002	-1.7109055E+003
1.0588914E+000	4.3201715E+002	-1.4092861E+003
1.6910175E+000	2.7439105E+002	-9.4318860E+002
2.6958246E+000	1.8797458E+002	-6.2690533E+002
4.2925820E+000	1.3804677E+002	-4.1770444E+002
6.8410683E+000	1.1004733E+002	-2.7897852E+002
1.0911310E+001	8.9999207E+001	-1.9087253E+002
1.7386868E+001	7.4802773E+001	-1.3438454E+002
2.7703901E+001	6.1186520E+001	-9.8106171E+001
4.4221699E+001	4.7849808E+001	-7.3836403E+001
7.0473572E+001	3.5764061E+001	-5.5914703E+001
1.1233657E+002	2.5881035E+001	-4.1426697E+001
1.7914014E+002	1.8839581E+001	-2.9799015E+001
2.8545676E+002	1.4391526E+001	-2.0869751E+001
4.5514566E+002	1.1651133E+001	-1.4337634E+001
7.2616199E+002	1.0050924E+001	-9.7296190E+000
1.1568507E+003	9.1061573E+000	-6.6274748E+000
1.8432308E+003	8.4977694E+000	-4.5294538E+000
2.9409409E+003	8.0854292E+000	-3.1400497E+000
4.6864995E+003	7.7689848E+000	-2.2094626E+000
7.4706157E+003	7.5129762E+000	-1.5796696E+000
1.1913597E+004	7.3100858E+000	-1.1382895E+000
1.8983816E+004	7.1643028E+000	-8.2401484E-001
3.0266480E+004	7.0548372E+000	-5.9940040E-001
4.8257496E+004	6.9679799E+000	-4.2296782E-001

File: EIS-PDP-LPR Analysis/Sample-Static-Biotic/EIS/Analysis/Static-Biotic-100ml-230523-C1_02_PEIS_C01_28.txt
freq/Hz	Re(Z)/Ohm	Im(Z)/Ohm	
1.0003781E-002	1.6945367E+004	-4.7601597E+003
1.2632408E-002	1.6363290E+004	-5.0353662E+003
1.5956154E-002	1.5737470E+004	-5.4380293E+003
2.0148762E-002	1.5002074E+004	-5.9540229E+003
2.5420560E-002	1.4080384E+004	-6.5368638E+003
3.2105546E-002	1.2914584E+004	-7.1097480E+003
4.0509921E-002	1.1533286E+004	-7.5707573E+003
5.1140975E-002	9.9798838E+003	-7.8106528E+003
6.4658560E-002	8.3587744E+003	-7.7683599E+003
8.1555218E-002	6.8156768E+003	-7.4437202E+003
1.0285021E-001	5.4322573E+003	-6.9042979E+003
1.3006528E-001	4.2422783E+003	-6.2258882E+003
1.6422132E-001	3.2762393E+003	-5.4938149E+003
2.0703043E-001	2.5163008E+003	-4.7665874E+003
2.6137504E-001	1.9211338E+003	-4.0760818E+003
3.3058986E-001	1.4625142E+003	-3.4422161E+003
4.1680005E-001	1.1185859E+003	-2.8884822E+003
5.2644879E-001	8.5959210E+002	-2.4043345E+003
6.6517669E-001	6.6385828E+002	-1.9894542E+003
8.3951187E-001	5.1699158E+002	-1.6401050E+003
1.0588914E+000	4.1080008E+002	-1.3496260E+003
1.6910175E+000	2.6825986E+002	-9.0002478E+002
2.6958246E+000	1.8903546E+002	-5.9855566E+002
4.2925820E+000	1.4364282E+002	-3.9873721E+002
6.8410683E+000	1.1504159E+002	-2.6767633E+002
1.0911310E+001	9.5988571E+001	-1.8509676E+002
1.7386868E+001	8.0513161E+001	-1.3172816E+002
2.7703901E+001	6.6376099E+001	-9.7841576E+001
4.4221699E+001	5.1856319E+001	-7.4780334E+001
7.0473572E+001	3.8627323E+001	-5.7372547E+001
1.1233657E+002	2.7910551E+001	-4.2932159E+001
1.7914014E+002	2.0214409E+001	-3.1149607E+001
2.8545676E+002	1.5189348E+001	-2.1932728E+001
4.5514566E+002	1.2239141E+001	-1.5144852E+001
7.2616199E+002	1.0462627E+001	-1.0333561E+001
1.1568507E+003	9.4104662E+000	-7.0326786E+000
1.8432308E+003	8.7392883E+000	-4.8170452E+000
2.9409409E+003	8.2962275E+000	-3.3407705E+000
4.6864995E+003	7.9507718E+000	-2.3547227E+000
7.4706157E+003	7.6821318E+000	-1.6779120E+000
1.1913597E+004	7.4714742E+000	-1.2222940E+000
1.8983816E+004	7.3102160E+000	-8.8393492E-001
3.0266480E+004	7.1813936E+000	-6.4503163E-001
4.8257496E+004	7.0956540E+000	-4.6684232E-001

File: EIS-PDP-LPR Analysis/Sample-Static-Biotic/EIS/Analysis/Static-Biotic-100ml-230523-C1_02_PEIS_C01_32.txt
freq/Hz	Re(Z)/Ohm	Im(Z)/Ohm	
1.0003781E-002	1.7379066E+004	-5.2665654E+003
1.2632408E-002	1.6721377E+004	-5.6089185E+003
1.5956154E-002	1.5974342E+004	-6.0694019E+003
2.0148762E-002	1.5090321E+004	-6.6295181E+003
2.5420560E-002	1.3985929E+004	-7.1997676E+003
3.2105546E-002	1.2630370E+004	-7.6999946E+003
4.0509921E-002	1.1099118E+004	-8.0245303E+003
5.1140975E-002	9.4531641E+003	-8.0893926E+003
6.4658560E-002	7.8156792E+003	-7.8606685E+003
8.1555218E-002	6.3174976E+003	-7.4007954E+003
1.0285021E-001	5.0038018E+003	-6.7744741E+003
1.3006528E-001	3.8985137E+003	-6.0436777E+003
1.6422132E-001	3.0110293E+003	-5.2905996E+003
2.0703043E-001	2.3165396E+003	-4.5651304E+003
2.6137504E-001	1.7738833E+003	-3.8868394E+003
3.3058986E-001	1.3559762E+003	-3.2738237E+003
4.1680005E-001	1.0421906E+003	-2.7426711E+003
5.2644879E-001	8.0423346E+002	-2.2800315E+003
6.6517669E-001	6.2587250E+002	-1.8838306E+003
8.3951187E-001	4.9138022E+002	-1.5519808E+003
1.0588914E+000	3.9095255E+002	-1.2743721E+003
1.6910175E+000	2.6109305E+002	-8.5019806E+002
2.6958246E+000	1.8827280E+002	-5.6541278E+002
4.2925820E+000	1.4617590E+002	-3.7893231E+002
6.8410683E+000	1.1867094E+002	-2.5540007E+002
1.0911310E+001	1.0017548E+002	-1.7748129E+002
1.7386868E+001	8.4519501E+001	-1.2788265E+002
2.7703901E+001	6.9411911E+001	-9.6111641E+001
4.4221699E+001	5.4325897E+001	-7.4295265E+001
7.0473572E+001	4.0491737E+001	-5.7444981E+001
1.1233657E+002	2.9267321E+001	-4.3477478E+001
1.7914014E+002	2.1286833E+001	-3.1788740E+001
2.8545676E+002	1.5962239E+001	-2.2647305E+001
4.5514566E+002	1.2689121E+001	-1.5706345E+001
7.2616199E+002	1.0735749E+001	-1.0783265E+001
1.1568507E+003	9.5659428E+000	-7.3798337E+000
1.8432308E+003	8.8393393E+000	-5.0678997E+000
2.9409409E+003	8.3457127E+000	-3.5262258E+000
4.6864995E+003	7.9829321E+000	-2.4874570E+000
7.4706157E+003	7.6985760E+000	-1.7871788E+000
1.1913597E+004	7.4690585E+000	-1.2887870E+000
1.8983816E+004	7.2945824E+000	-9.3745631E-001
3.0266480E+004	7.1556911E+000	-6.8902844E-001
4.8257496E+004	7.0553255E+000	-4.8998016E-001
